Repository: Asraf235/llm-active-growth

# aln-bo: Bayesian optimisation of growth recipes, with a campaign database and surrogate cross-checks

`aln-bo` proposes the next growth run from the runs you have already made. It fits a Gaussian process (GP)
to your measured objective, maximises Expected Improvement over the knobs you allow it to move, holds the
rest of the recipe fixed ("context"), draws the maps, and writes a packet an LLM can review. Everything
lives in one local SQLite file that can hold several experiments (sputtering, PLD, CVD ...), each with its
own parameter definition, so a coding agent (Claude Code, Codex) can operate the loop from plain requests.

It was built on an AlN seed-layer campaign (plasma oxynitridation of SiO2 before AlN sputtering), which
ships as the worked example, and follows the GP-BO stack of [alchemy](https://github.com/sumner-harris/alchemy)
(BoTorch GP, qLogEI) with a scikit-learn implementation of the same model that runs anywhere.
The campaign-specific notes that used to be this README are in [docs/aln_campaign_notes.md](docs/aln_campaign_notes.md).

## Five minutes on synthetic data

```bash
python scripts/make_synthetic_data.py --n 30 --out examples/synthetic/runs.csv
aln-bo init     demo.sqlite
aln-bo register demo.sqlite examples/aln_sputter/spec.json
aln-bo import   demo.sqlite aln_sputter_sioxny examples/synthetic/runs.csv
aln-bo step     demo.sqlite aln_sputter_sioxny --plan --name step1
aln-bo record   demo.sqlite aln_sputter_sioxny 31 FWHM=0.29
aln-bo show     demo.sqlite aln_sputter_sioxny
aln-bo export   demo.sqlite aln_sputter_sioxny demo.xlsx
```

`step` prints the suggested recipe (in the units you set on the tool), its predicted value and uncertainty,
the best run so far, and the knobs the GP finds irrelevant; it writes the figures and the LLM packet to
`results/<experiment>/step1/` and logs the suggestion in the database. `--plan` inserts it as a planned run
so the result can be recorded against it. (Without `pip install`, replace `aln-bo` by `python -m aln_bo.cli`.)

## Your own process

1. **Write a spec** (JSON; copy `examples/aln_sputter/spec.json`). For every knob: name, bounds, unit, instrument
   step, and `fixed` if it is a context knob the optimiser must not move. Optional `derive` expressions build
   parameters from raw knobs (a gas ratio, 1/time) and `physical_from_derived` maps them back. For every target:
   name, unit, minimise or maximise, and its role (`main`, `alt`, `aux`).

# The AlN seed-layer campaign (the experiment this package was built on)

`spec.json` is the experiment definition: five free plasma knobs (temperature, bias, N2 fraction, pressure,
time), four context knobs held at the standard AlN recipe (1/growth time at 1/13 min, 1.7 mTorr, stage max,
40 sccm total flow), the main target (rocking-curve FWHM, texture), the alternative (2theta FWHM) and three auxiliary
targets (SiOxNy thickness and roughness, AlN density), plus the physics notes the LLM reviewer may use.

The data live in a two-sheet workbook (not part of this repository); `aln-bo import ... --sputter-log` reads it
with the project's own reader (`aln_bo.data.load_sputter_log`), which joins the process and measurement sheets,
cleans text cells, averages repeat XRD rows and drops the runs the log marks as scrapped. The run selections used
in the campaign (`thin_films`: 34 runs at one AlN recipe; `thin_films_rc`: 31 runs, three rocking-curve outliers
removed) are CSVs with `run, GPBO, reason` columns kept next to the workbook.
Growth time enters the model as 1/t (against t the data are a cliff then a plateau, which broke the RBF lengthscales).

```bash
aln-bo init campaign.sqlite
aln-bo register campaign.sqlite examples/aln_sputter/spec.json
aln-bo import  campaign.sqlite aln_sputter_sioxny "AlN Sputter Log.xlsx" --sputter-log
aln-bo select  campaign.sqlite aln_sputter_sioxny thin_films    data/run_selection.csv
aln-bo select  campaign.sqlite aln_sputter_sioxny thin_films_rc data/run_selection_RC.csv
aln-bo step    campaign.sqlite aln_sputter_sioxny --selection thin_films --name fwhm_step
aln-bo step    campaign.sqlite aln_sputter_sioxny --selection thin_films_rc --target RC_FWHM --name rc_step
```

The same step and figures made with alchemy's own surrogate classes and plotting functions (need the `[alchemy]` extra):

```bash
python scripts/alchemy_step.py runs.csv --runs run_selection_RC.csv --target RC_FWHM --figures --fix-normalize --seed 0
python scripts/alchemy_plot_surrogate.py "AlN Sputter Log.xlsx" --runs run_selection_RC.csv --target RC_FWHM
```

## What one step looks like

`example_step/` is the output of a real step on the 31-run rocking-curve selection, BNN + EI, with the GP and random
forest as cross-checks: the seven figures (`BNN_mean.png`, `BNN_variance.png`, `GP_*.png`, `RF_*.png`,
`acquisition_EI_BNN.png` with the suggested run as the red star), `summary.txt`, `suggestion.csv` and
`alternatives.csv`. The run table and the LLM packet are left out, since they hold the campaign data.

File: examples/aln_sputter/spec.json
{
 "name": "aln_sputter_sioxny",
 "display_name": "SiOxNy plasma step before AlN sputtering on SiO2",
 "description": "Plasma oxynitridation of SiO2 (temperature, bias, gas ratio, pressure, time) followed by reactive sputtering of an AlN seed layer; objective = rocking-curve width of the AlN (0002) peak (texture), with the 2theta peak width as the alternative objective.",
 "params": [
  {
   "name": "OxyT",
   "column": "Oxy temp (C)",
   "low": 25.0,
   "high": 700.0,
   "unit": "C",
   "step": 25.0
  },
  {
   "name": "OxyBias",
   "column": "Oxy bias (W)",
   "low": 0.0,
   "high": 60.0,
   "unit": "W",
   "step": 5.0
  },
  {
   "name": "N2frac",
   "column": "N2 / (Ar + N2)",
   "low": 0.25,
   "high": 0.75,
   "unit": "",
   "step": 0.125,
   "derive": "OxyN2 / (OxyAr + OxyN2)"
  },
  {
   "name": "OxyP",
   "column": "Oxy pressure (mTorr)",
   "low": 5.0,
   "high": 40.0,
   "unit": "mTorr",
   "step": 5.0
  },
  {
   "name": "OxyTime",
   "column": "Oxynitride time (min)",
   "low": 1.0,
   "high": 30.0,
   "unit": "min",
   "step": 1.0
  },
  {
   "name": "InvGrowth",
   "column": "1 / growth time (1/min)",
   "low": 0.005,
   "high": 0.1,
   "unit": "1/min",
   "step": null,
   "fixed": 0.07692307692307693,
   "derive": "1 / GrowthT"
  },
  {
   "name": "WorkP",
   "column": "Working pressure (mTorr)",
   "low": 1.5,
   "high": 10.0,
   "unit": "mTorr",
   "step": 0.1,
   "fixed": 1.7
  },
  {
   "name": "StageMax",
   "column": "Oxy stage height",
   "low": 0.0,
   "high": 1.0,
   "unit": "1=Max",
   "step": 1.0,
   "fixed": 1.0,
   "encode": {
    "max": 1.0,
    "min": 0.0
   }
  },
  {
   "name": "OxyFlow",
   "column": "Ar + N2 (sccm)",
   "low": 30.0,
   "high": 60.0,
   "unit": "sccm",
   "step": 5.0,
   "fixed": 40.0,
   "derive": "OxyAr + OxyN2"
  }
 ],
 "physical": {
  "OxyAr": "Oxy Ar (sccm)",
  "OxyN2": "Oxy N2 (sccm)",
  "GrowthT": "Growth time (mins)"
 },
 "physical_from_derived": {
  "OxyAr": "OxyFlow * (1 - N2frac)",
  "OxyN2": "OxyFlow * N2frac",
  "GrowthT": "1 / InvGrowth"
 },
 "targets": [
  {
   "name": "FWHM",
   "column": "XRD FWHM at 36° 2θ",
   "unit": "deg 2theta",
   "minimize": true,
   "role": "alt"
  },
  {
   "name": "RC_FWHM",
   "column": "Rocking Curve FWHM at 36° 2θ",
   "unit": "deg omega",
   "minimize": true,
   "role": "main"
  },
  {
   "name": "SiOxNy_thick",
   "column": "SiOxNy XRR thickness (nm)",
   "unit": "nm",
   "minimize": true,
   "role": "aux"
  },
  {
   "name": "SiOxNy_rough",
   "column": "SiOxNy XRR roughness (nm)",
   "unit": "nm",
   "minimize": true,
   "role": "aux"
  },
  {
   "name": "AlN_density",
   "column": "AlN XRR density (g/cm3)",
   "unit": "g/cm3",
   "minimize": false,
   "role": "aux"
  }
 ],
 "import": {
  "process_sheet": "AlN Oxy",
  "data_sheet": "AlN Oxy SiO2 Data",
  "run_col": "Run (#)",
  "exclude": {
   "Stage Grounded": [
    1,
    1.0,
    true
   ]
  },
  "substrate_must_contain": "SiO2"
 },
 "llm_context": "- The MAIN objective is the rocking-curve FWHM of the AlN (0002) reflection: SMALLER is better (tighter c-axis alignment / less mosaic spread). The 2theta peak FWHM is the alternative objective: smaller = larger coherent domains, less strain; it is strongly thickness dependent, which is why growth time is a context parameter.\n- Auxiliary GPs predict SiOxNy XRR thickness and roughness and AlN XRR density. A dense AlN (~3.2-3.3 g/cm3), a thin and smooth SiOxNy interlayer are usually what a good seed layer looks like.\n- Oxy bias (RF substrate bias during plasma treatment) controls ion energy: more bias = more nitrogen incorporation / sputter-cleaning but also more damage and roughening of the interlayer.\n- Oxy pressure sets the plasma density and ion mean free path; high pressure = softer, more thermalised plasma; very low pressure = energetic ions.\n- N2 / Ar ratio sets reactive-species supply; temperature and time set diffusion-limited growth of the oxynitride (thickness ~ sqrt(time), strongly thermally activated).\n- A very thick or rough SiOxNy interlayer tends to degrade AlN texture; so does an untreated SiO2 surface. There is usually a sweet spot."
}
